Repository: sheikhahnaf/weightspace-programming-for-material-science

# Supplementary experiments

Work that is not part of the main case (a language model writes a small property-prediction network from knowledge alone). Each folder keeps its own README, run records and results. Paths inside the scripts are relative to the repository root, as before the move from `experiments/`.

| Folder | What it tests | State |
|---|---|---|
| `e2_mlip_readout_edit/` | Editing the readout of interatomic potentials (MACE, ORB, eSEN, GRACE) with and without measured feedback; an error-risk predictor | run; see `docs/results/2026-11-11-round3.md` to `round5.md` |

File: supplementary/e6_extraction_reader/results/fable__rep2/degraded_raster/syn-MgSi-12Sch-v0__formation.json
{
 "doc_id": "syn-MgSi-12Sch-v0",
 "table": "formation",
 "rendering": "degraded_raster",
 "edit": "fable__rep2",
 "replies": [
  "<table border=\"1\"><tr><td>Phase</td><td>at.% Si</td><td>ΔfH(298.15 K) / kJ mol-1(f.u.)</td><td>ΔfS / J mol-1 K-1(f.u.)</td><td>Cp(298.15 K) / J mol-1 K-1(f.u.)</td></tr><tr><td>Mg2Si</td><td>33.3</td><td>-63.15 ± 2.0</td><td>-8.12</td><td>68.75</td></tr></table>"
 ]
}

File: supplementary/e6_extraction_reader/results/fable__rep2/degraded_raster/syn-MgSi-12Sch-v0__phases.json
{
 "doc_id": "syn-MgSi-12Sch-v0",
 "table": "phases",
 "rendering": "degraded_raster",
 "edit": "fable__rep2",
 "replies": [
  "<table border=\"1\"><tr><td>Phase</td><td>Pearson</td><td>SB</td><td>Prototype</td><td>T min(K)</td><td>T max(K)</td><td>Range(x(Si))</td><td>T(K)</td></tr><tr><td>(Mg)</td><td>hP2</td><td>A3</td><td>Mg</td><td>&lt;300a</td><td>923.0</td><td>0.000</td><td>910</td></tr><tr><td>Mg2Si</td><td>cF12</td><td>C1</td><td>CaF2</td><td>&lt;300a</td><td>1350.5b</td><td>0.333</td><td>300</td></tr><tr><td>(Si)</td><td>cF8</td><td>A4</td><td>C(diamond)</td><td>&lt;300a</td><td>1687.0</td><td>1.000</td><td>300</td></tr></table>"
 ]
}

File: supplementary/e6_extraction_reader/results/fable__rep2/degraded_raster/syn-MgSn-04Fri-v0__invariants.json
{
 "doc_id": "syn-MgSn-04Fri-v0",
 "table": "invariants",
 "rendering": "degraded_raster",
 "edit": "fable__rep2",
 "replies": [
  "<table border=\"1\"><tr><td rowspan=\"2\">Reaction</td><td rowspan=\"2\">Type</td><td rowspan=\"2\">T / Kthis work</td><td colspan=\"3\">Compositions (at.% Sn)</td></tr><tr><td>phase 1</td><td>phase 2</td><td>phase 3</td></tr><tr><td>L → Mg2Sn</td><td>congruent meltinga</td><td>1048.7</td><td>33.3</td><td>33.3</td><td>-</td></tr><tr><td>L → (Mg) + Mg2Sn</td><td>eutectic</td><td>836.5</td><td>11.0</td><td>3.1</td><td>33.3</td></tr><tr><td>L → Mg2Sn + (Sn)</td><td>eutectic</td><td>477.1</td><td>91.1</td><td>33.3</td><td>100.0</td></tr></table>"
 ]
}

File: supplementary/e6_extraction_reader/results/fable__rep2/degraded_raster/syn-MgSn-04Fri-v0__mixing.json
{
 "doc_id": "syn-MgSn-04Fri-v0",
 "table": "mixing",
 "rendering": "degraded_raster",
 "edit": "fable__rep2",
 "replies": [
  "<table border=\"1\"><tr><td></td><td></td><td colspan=\"4\">Liquid at 1150 K</td></tr><tr><td>at.% Sn</td><td>ΔmixH / kJ mol-1</td><td>ΔmixG / kJ mol-1</td><td>a(Mg)</td><td>a(Sn)</td><td></td></tr><tr><td>10</td><td>-4.76</td><td>-8.01</td><td>0.8722</td><td>7.866E-4</td><td></td></tr><tr><td>30</td><td>-13.25</td><td>-17.78</td><td>0.3711</td><td>0.0205</td><td></td></tr><tr><td>50</td><td>-12.98</td><td>-18.82</td><td>0.0717</td><td>0.2722</td><td></td></tr><tr><td>70</td><td>-8.36</td><td>-14.13</td><td>0.0213</td><td>0.6296</td><td></td></tr><tr><td>90</td><td>-2.95</td><td>-6.05</td><td>0.0050</td><td>0.8925</td><td></td></tr></table>"
 ]
}

File: supplementary/e6_extraction_reader/results/fable__rep2/degraded_raster/syn-NiTi-04Tok-v0__phases.json
{
 "doc_id": "syn-NiTi-04Tok-v0",
 "table": "phases",
 "rendering": "degraded_raster",
 "edit": "fable__rep2",
 "replies": [
  "<table border=\"1\"><tr><td></td><td colspan=\"3\">Structure</td><td colspan=\"2\">Stability range / °C</td><td colspan=\"2\">Homogeneity range</td></tr><tr><td>Phase</td><td>Pearson</td><td>Strukturb.</td><td>Prototype</td><td>from</td><td>to</td><td>at.%Ti</td><td>atT / °C</td></tr><tr><td>(Ni)</td><td>cF4</td><td>A1</td><td>Cu</td><td>&lt;27</td><td>1455.1</td><td>0.0-15.6</td><td>1297</td></tr><tr><td>Ni3Ti</td><td>hP16</td><td>D024</td><td>Ni3Ti</td><td>&lt;27</td><td>1376.2</td><td>20.4-25.0</td><td>1267</td></tr><tr><td>NiTi</td><td>cP2</td><td>B2</td><td>CsCl</td><td>&lt;27</td><td>1311.8</td><td>43.3-50.9</td><td>1117</td></tr></table>",
  "<table border=\"1\"><tr><td></td><td colspan=\"3\">Structure</td><td colspan=\"2\">Stability range / °C</td><td colspan=\"2\">Homogeneity range</td></tr><tr><td>Phase</td><td>Pearson</td><td>Strukturb.</td><td>Prototype</td><td>from</td><td>to</td><td>at.%Ti</td><td>atT / °C</td></tr><tr><td>NiTi2</td><td>-</td><td>-</td><td>-</td><td>&lt;27</td><td>986.4</td><td>66.7</td><td>227</td></tr><tr><td>(βTi)</td><td>cl2</td><td>A2</td><td>W</td><td>767.6</td><td>1667.8</td><td>89.4-100.0</td><td>947</td></tr><tr><td>(αTi)</td><td>hP2</td><td>A3</td><td>Mg</td><td>&lt;27</td><td>881.8</td><td>99.8-100.0</td><td>767</td></tr></table>"
 ]
}

File: supplementary/e6_extraction_reader/results/fable__rep2/degraded_raster/syn-PbSn-17Gie-v0__phases.json
{
 "doc_id": "syn-PbSn-17Gie-v0",
 "table": "phases",
 "rendering": "degraded_raster",
 "edit": "fable__rep2",
 "replies": [
  "<table border=\"1\"><tr><td></td><td></td><td colspan=\"2\">Structure</td><td colspan=\"2\">Stability range / K</td><td colspan=\"2\">Homogeneity range</td></tr><tr><td>Phase</td><td>Pearson</td><td>Strukturb.</td><td>Prototype</td><td>from</td><td>to</td><td>x(Sn)</td><td>at T / K</td></tr><tr><td>(Pb)</td><td>cF4</td><td>A1</td><td>Cu</td><td>&lt;300a</td><td>600.6</td><td>0.000-0.301</td><td>460</td></tr><tr><td>(Sn)</td><td>tI4</td><td>A5</td><td>β-Sn</td><td>&lt;300a</td><td>505.1</td><td>0.976-1.000</td><td>450</td></tr></table>"
 ]
}

File: supplementary/e6_extraction_reader/results/fable__rep2/degraded_raster/syn-PbSn-17Gie-v0__rk_liquid.json
{
 "doc_id": "syn-PbSn-17Gie-v0",
 "table": "rk_liquid",
 "rendering": "degraded_raster",
 "edit": "fable__rep2",
 "replies": [
  "<table border=\"1\"><tr><td></td><td colspan=\"3\">Liquid:L(v) = a + b·T + c·T·lnT</td></tr><tr><td>v</td><td>a</td><td>b</td><td>c</td></tr><tr><td>L0</td><td>5174.58</td><td>1.558</td><td>0.0</td></tr><tr><td>L1</td><td>331.69</td><td>0.0</td><td>0.0</td></tr></table>"
 ]
}

File: supplementary/e6_extraction_reader/results/fable__rep2/degraded_raster/syn-PbZn-98Jan-v0__invariants.json
{
 "doc_id": "syn-PbZn-98Jan-v0",
 "table": "invariants",
 "rendering": "degraded_raster",
 "edit": "fable__rep2",
 "replies": [
  "<table border=\"1\"><tr><td>Reaction</td><td>Type</td><td>T(°C) this work</td><td>T exp. $ ^{\\mathrm{b}} $</td><td>at.% Zn,1</td><td>at.% Zn,2</td><td>at.% Zn,3</td></tr><tr><td>L1 + L2 → (Zn)</td><td>syntectic</td><td>420.0</td><td>429.0[3]</td><td>5.0</td><td>99.7</td><td>99.6</td></tr><tr><td>L → (Pb) + (Zn)</td><td>eutectic</td><td>317.8</td><td>321.8[5]</td><td>1.9</td><td>0.3</td><td>99.8</td></tr></table>"
 ]
}

File: supplementary/e6_extraction_reader/results/fable__rep2/degraded_raster/syn-PbZn-98Jan-v0__phases.json
{
 "doc_id": "syn-PbZn-98Jan-v0",
 "table": "phases",
 "rendering": "degraded_raster",
 "edit": "fable__rep2",
 "replies": [
  "<table border=\"1\"><tr><td></td><td></td><td colspan=\"2\">Structure</td><td colspan=\"2\">Stability range / °C</td><td colspan=\"2\">Homogeneity range</td></tr><tr><td>Phase</td><td>Pearson</td><td>Strukturb.</td><td>Prototype</td><td>from</td><td>to</td><td>x(Zn)</td><td>at T / °C</td></tr><tr><td>(Pb)</td><td>cF4</td><td>A1</td><td>Cu</td><td>&lt;27°</td><td>327.5</td><td>0.000-0.003</td><td>317</td></tr><tr><td>(Zn)</td><td>hP2</td><td>A3</td><td>Mg</td><td>&lt;27°</td><td>420.0</td><td>0.996-1.000</td><td>417</td></tr></table>"
 ]
}

File: supplementary/e6_extraction_reader/results/fable__rep2/degraded_raster/syn-PbZn-98Jan-v0__rk_liquid.json
{
 "doc_id": "syn-PbZn-98Jan-v0",
 "table": "rk_liquid",
 "rendering": "degraded_raster",
 "edit": "fable__rep2",
 "replies": [
  "<table border=\"1\"><tr><td>ν</td><td>a / J mol-1</td><td>b / J mol-1 K-1</td><td>c / J mol-1 K-1</td></tr><tr><td>L0</td><td>32263.4</td><td>-13.10176</td><td>0.0</td></tr><tr><td>L1</td><td>-14909.2</td><td>10.92958</td><td>0.0</td></tr><tr><td>L2</td><td>2829.4</td><td>0.0</td><td>0.0</td></tr></table>"
 ]
}

File: supplementary/e6_extraction_reader/results/frontier_reader.json
{
  "opus|degraded_raster": {
    "documents": 20,
    "cell_exact": 0.9737226277372263,
    "cell_exact_normalised": 0.9737226277372263,
    "numeric_exact": 1.0,
    "cells": 2740
  }
}

File: supplementary/e6_extraction_reader/results/opus__rep1/degraded_raster/syn-CrFe-11Xio-v0__invariants.json
{
 "doc_id": "syn-CrFe-11Xio-v0",
 "table": "invariants",
 "rendering": "degraded_raster",
 "edit": "opus__rep1",
 "replies": [
  "<table border=\"1\"><tr><td rowspan=\"2\">Reaction</td><td rowspan=\"2\">Type</td><td rowspan=\"2\">T / ℃ this work</td><td colspan=\"3\">Compositions (x(Fe))</td></tr><tr><td>phase 1</td><td>phase 2</td><td>phase 3</td></tr><tr><td>(Cr,Fe) $\\rightarrow$ σ</td><td>congruent transformation</td><td>812.5</td><td>0.522</td><td>0.522</td><td>-</td></tr><tr><td>σ $\\rightarrow$(Cr,Fe)1 + (Cr,Fe)2</td><td>eutectoid</td><td>517.0</td><td>0.508</td><td>0.149</td><td>0.837</td></tr></table>"
 ]
}

File: supplementary/e6_extraction_reader/results/opus__rep1/degraded_raster/syn-CrFe-11Xio-v0__mixing.json
{
 "doc_id": "syn-CrFe-11Xio-v0",
 "table": "mixing",
 "rendering": "degraded_raster",
 "edit": "opus__rep1",
 "replies": [
  "<table border=\"1\"><tr><td>at.%Fe</td><td>ΔmixH/Jmol-1</td><td>ΔmixG/Jmol-1</td><td>a(Cr)</td><td>a(Fe)</td><td>ΔH(Cr)/Jmol-1</td><td>ΔH(Fe)/Jmol-1</td></tr><tr><td>10</td><td>-28</td><td>-7321</td><td>0.8931</td><td>0.0553</td><td>-10</td><td>-187</td></tr><tr><td>20</td><td>-37</td><td>-11552</td><td>0.7759</td><td>0.1259</td><td>-34</td><td>-49</td></tr><tr><td>30</td><td>-32</td><td>-14287</td><td>0.6539</td><td>0.2113</td><td>-62</td><td>38</td></tr><tr><td>40</td><td>-18</td><td>-15840</td><td>0.5323</td><td>0.3101</td><td>-86</td><td>83</td></tr><tr><td>50</td><td>0</td><td>-16333</td><td>0.4155</td><td>0.4198</td><td>-96</td><td>96</td></tr><tr><td>60</td><td>18</td><td>-15803</td><td>0.3073</td><td>0.5372</td><td>-83</td><td>86</td></tr><tr><td>70</td><td>32</td><td>-14222</td><td>0.2104</td><td>0.6583</td><td>-38</td><td>62</td></tr><tr><td>80</td><td>37</td><td>-11478</td><td>0.1265</td><td>0.7787</td><td>49</td><td>34</td></tr><tr><td>90</td><td>28</td><td>-7265</td><td>0.0564</td><td>0.8940</td><td>187</td><td>10</td></tr></table>"
 ]
}

File: supplementary/e6_extraction_reader/results/opus__rep1/degraded_raster/syn-CuMg-16Hal-v0__formation.json
{
 "doc_id": "syn-CuMg-16Hal-v0",
 "table": "formation",
 "rendering": "degraded_raster",
 "edit": "opus__rep1",
 "replies": [
  "<table border=\"1\"><tr><td colspan=\"6\">298.15K,per mole of formula units</td></tr><tr><td>Phase</td><td>at.%Mg</td><td>ΔfH/kJmol-1</td><td>ΔfS/Jmol-1K-1</td><td>Cp/Jmol-1K-1</td><td></td></tr><tr><td>Cu2Mg</td><td>33.5</td><td>-30.59±0.5</td><td>5.89</td><td>73.28</td><td></td></tr><tr><td>CuMg2</td><td>66.7</td><td>-25.95±0.5</td><td>2.01</td><td>73.78</td><td></td></tr></table>"
 ]
}

File: supplementary/e6_extraction_reader/results/opus__rep1/degraded_raster/syn-CuMg-16Hal-v0__mixing.json
{
 "doc_id": "syn-CuMg-16Hal-v0",
 "table": "mixing",
 "rendering": "degraded_raster",
 "edit": "opus__rep1",
 "replies": [
  "<table border=\"1\"><tr><td>x(Mg)</td><td>ΔmixH / kJ mol-1</td><td>ΔmixG / kJ mol-1</td><td>a(Cu)</td><td>a(Mg)</td></tr><tr><td>0.100</td><td>-3.92</td><td>-7.22</td><td>0.8625</td><td>0.0095</td></tr><tr><td>0.300</td><td>-8.45</td><td>-14.37</td><td>0.5010</td><td>0.0944</td></tr><tr><td>0.500</td><td>-9.24</td><td>-15.88</td><td>0.2261</td><td>0.3175</td></tr><tr><td>0.700</td><td>-7.07</td><td>-12.99</td><td>0.0826</td><td>0.6242</td></tr><tr><td>0.900</td><td>-2.74</td><td>-6.04</td><td>0.0184</td><td>0.8934</td></tr></table>"
 ]
}

File: supplementary/e6_extraction_reader/results/opus__rep1/degraded_raster/syn-CuNi-87Jan-v0__phases.json
{
 "doc_id": "syn-CuNi-87Jan-v0",
 "table": "phases",
 "rendering": "degraded_raster",
 "edit": "opus__rep1",
 "replies": [
  "<table border=\"1\"><tr><td></td><td colspan=\"3\">Structure</td><td colspan=\"2\">Stability range / K</td><td colspan=\"2\">Homogeneity range</td></tr><tr><td>Phase</td><td>Pearson</td><td>Strukturb.</td><td>Prototype</td><td>from</td><td>to</td><td>x(Ni)</td><td>at T / K</td></tr><tr><td>(Cu,Ni)</td><td>cF4</td><td>A1</td><td>Cu</td><td>&lt;300</td><td>1728.2</td><td>0.000-1.000</td><td>430</td></tr></table>"
 ]
}

File: supplementary/e6_extraction_reader/results/opus__rep1/degraded_raster/syn-CuPb-86Hay-LB-v0__mixing.json
{
 "doc_id": "syn-CuPb-86Hay-LB-v0",
 "table": "mixing",
 "rendering": "degraded_raster",
 "edit": "opus__rep1",
 "replies": [
  "<table border=\"1\"><tr><td>x(Pb)</td><td>ΔmixH / J mol-1</td><td>ΔmixG / J mol-1</td><td>a(Cu)</td><td>a(Pb)</td><td>ΔH(Cu) / J mol-1</td><td>ΔH(Pb) / J mol-1</td></tr><tr><td>0.100</td><td>1862</td><td>-1782</td><td>0.9251</td><td>0.4599</td><td>-211</td><td>20518</td></tr><tr><td>0.200</td><td>3904</td><td>-2385</td><td>0.8827</td><td>0.6128</td><td>67</td><td>19250</td></tr><tr><td>0.300</td><td>5562</td><td>-2736</td><td>0.8545</td><td>0.6773</td><td>1508</td><td>15019</td></tr><tr><td>0.400</td><td>6551</td><td>-2962</td><td>0.8288</td><td>0.7170</td><td>4085</td><td>10250</td></tr><tr><td>0.500</td><td>6798</td><td>-3086</td><td>0.7978</td><td>0.7512</td><td>7355</td><td>6240</td></tr><tr><td>0.600</td><td>6365</td><td>-3101</td><td>0.7552</td><td>0.7854</td><td>10744</td><td>3446</td></tr><tr><td>0.700</td><td>5386</td><td>-2979</td><td>0.6931</td><td>0.8221</td><td>13832</td><td>1766</td></tr><tr><td>0.800</td><td>3987</td><td>-2661</td><td>0.5938</td><td>0.8645</td><td>16634</td><td>826</td></tr><tr><td>0.900</td><td>2223</td><td>-1988</td><td>0.4093</td><td>0.9195</td><td>19886</td><td>260</td></tr></table>"
 ]
}

File: supplementary/e6_extraction_reader/results/opus__rep1/degraded_raster/syn-CuZn-08Gie-v0__formation.json
{
 "doc_id": "syn-CuZn-08Gie-v0",
 "table": "formation",
 "rendering": "degraded_raster",
 "edit": "opus__rep1",
 "replies": [
  "<table border=\"1\"><tr><td>Phase</td><td>at.% Zn</td><td>ΔfH(298.15K)/kJmol-1</td><td>ΔfS/Jmol-1K-1</td><td>Cp(298.15K)/Jmol-1K-1</td></tr><tr><td>β</td><td>49.7</td><td>-9.43</td><td>4.39</td><td>24.92</td></tr><tr><td>δ</td><td>75.0</td><td>-5.76</td><td>5.22</td><td>25.16</td></tr><tr><td>γ</td><td>64.0</td><td>-10.64</td><td>2.56</td><td>25.05</td></tr><tr><td>β</td><td>46.0</td><td>-10.41</td><td>2.74</td><td>24.88</td></tr><tr><td>ε</td><td>83.0</td><td>-4.89</td><td>3.42</td><td>25.24</td></tr></table>"
 ]
}

File: supplementary/e6_extraction_reader/results/opus__rep1/degraded_raster/syn-CuZn-08Gie-v0__mixing.json
{
 "doc_id": "syn-CuZn-08Gie-v0",
 "table": "mixing",
 "rendering": "degraded_raster",
 "edit": "opus__rep1",
 "replies": [
  "<table border=\"1\"><tr><td></td><td colspan=\"6\">Liquid at 1450 K</td></tr><tr><td>at.% Zn</td><td>ΔmixH / kJ mol-1</td><td>ΔmixG / kJ mol-1</td><td>a(Cu)</td><td>a(Zn)</td><td>ΔH(Cu) / kJ mol-1</td><td>ΔH(Zn) / kJ mol-1</td></tr><tr><td>10</td><td>-2.62</td><td>-6.10</td><td>0.8862</td><td>0.0189</td><td>-0.33</td><td>-23.20</td></tr><tr><td>20</td><td>-4.56</td><td>-9.98</td><td>0.7446</td><td>0.0518</td><td>-1.37</td><td>-17.35</td></tr><tr><td>30</td><td>-5.82</td><td>-12.60</td><td>0.5856</td><td>0.1069</td><td>-3.09</td><td>-12.17</td></tr><tr><td>40</td><td>-6.39</td><td>-14.11</td><td>0.4278</td><td>0.1916</td><td>-5.41</td><td>-7.86</td></tr><tr><td>50</td><td>-6.32</td><td>-14.55</td><td>0.2894</td><td>0.3091</td><td>-8.13</td><td>-4.52</td></tr><tr><td>60</td><td>-5.69</td><td>-13.96</td><td>0.1810</td><td>0.4539</td><td>-10.98</td><td>-2.17</td></tr><tr><td>70</td><td>-4.60</td><td>-12.34</td><td>0.1041</td><td>0.6112</td><td>-13.59</td><td>-0.75</td></tr><tr><td>80</td><td>-3.17</td><td>-9.68</td><td>0.0536</td><td>0.7621</td><td>-15.50</td><td>-0.09</td></tr><tr><td>90</td><td>-1.58</td><td>-5.87</td><td>0.0215</td><td>0.8923</td><td>-16.17</td><td>0.04</td></tr></table>"
 ]
}

File: supplementary/e6_extraction_reader/results/opus__rep1/degraded_raster/syn-MgSi-12Sch-v0__phases.json
{
 "doc_id": "syn-MgSi-12Sch-v0",
 "table": "phases",
 "rendering": "degraded_raster",
 "edit": "opus__rep1",
 "replies": [
  "<table border=\"1\"><tr><td>Phase</td><td>Pearson</td><td>SB</td><td>Prototype</td><td>T min(K)</td><td>T max(K)</td><td>Range(x(Si))</td><td>T(K)</td></tr><tr><td>(Mg)</td><td>hP2</td><td>A3</td><td>Mg</td><td>&lt;300a</td><td>923.0</td><td>0.000</td><td>910</td></tr><tr><td>Mg2Si</td><td>cF12</td><td>C1</td><td>CaF2</td><td>&lt;300a</td><td>1350.5b</td><td>0.333</td><td>300</td></tr><tr><td>(Si)</td><td>cF8</td><td>A4</td><td>C(diamond)</td><td>&lt;300a</td><td>1687.0</td><td>1.000</td><td>300</td></tr></table>"
 ]
}

File: supplementary/e6_extraction_reader/results/opus__rep1/degraded_raster/syn-MgSn-04Fri-v0__formation.json
{
 "doc_id": "syn-MgSn-04Fri-v0",
 "table": "formation",
 "rendering": "degraded_raster",
 "edit": "opus__rep1",
 "replies": [
  "<table border=\"1\"><tr><td>Phase</td><td>at.% Sn</td><td>ΔfH(298.15 K)/kJ mol-1(f.u.)</td><td>ΔfS/j mol-1K-1(f.u.)</td><td>Cp(298.15 K)/J mol-1K-1(f.u.)</td></tr><tr><td>Mg2Sn</td><td>33.3</td><td>-76.91±0.5</td><td>-11.01</td><td>85.28</td></tr></table>"
 ]
}

File: supplementary/e6_extraction_reader/results/opus__rep1/degraded_raster/syn-MgSn-04Fri-v0__phases.json
{
 "doc_id": "syn-MgSn-04Fri-v0",
 "table": "phases",
 "rendering": "degraded_raster",
 "edit": "opus__rep1",
 "replies": [
  "<table border=\"1\"><tr><td></td><td colspan=\"3\">Structure</td><td colspan=\"2\">Stability range / K</td><td colspan=\"2\">Homogeneity range</td></tr><tr><td>Phase</td><td>Pearson</td><td>Strukturb.</td><td>Prototype</td><td>from</td><td>to</td><td>at.% Sn</td><td>at T / K</td></tr><tr><td>(Mg)</td><td>hP2</td><td>A3</td><td>Mg</td><td>&lt;300</td><td>923.0</td><td>0.0-3.0</td><td>840</td></tr><tr><td>Mg2Sn</td><td>cF12</td><td>C1</td><td>CaF2</td><td>&lt;300</td><td>1048.7</td><td>33.3</td><td>440</td></tr><tr><td>(Sn)</td><td>tI4</td><td>A5</td><td>β-Sn</td><td>&lt;300</td><td>505.1</td><td>100.0</td><td>300</td></tr></table>"
 ]
}

File: supplementary/e6_extraction_reader/results/opus__rep1/degraded_raster/syn-NiTi-04Tok-v0__invariants.json
{
 "doc_id": "syn-NiTi-04Tok-v0",
 "table": "invariants",
 "rendering": "degraded_raster",
 "edit": "opus__rep1",
 "replies": [
  "<table border=\"1\"><tr><td rowspan=\"2\">Reaction</td><td rowspan=\"2\">Type</td><td colspan=\"3\">T/°C</td><td colspan=\"3\">Compositions (x(Ti))</td></tr><tr><td>this work</td><td>exp.</td><td>Ref.</td><td>phase1</td><td>phase2</td><td>phase3</td></tr><tr><td>L $\\rightarrow$ Ni3Ti</td><td>congruent melting</td><td>1376.2</td><td>-</td><td>-</td><td>0.236</td><td>0.236</td><td>-</td></tr><tr><td>L $\\rightarrow$ NiTi</td><td>congruent melting</td><td>1311.8</td><td>1308.8</td><td>[3]</td><td>0.502</td><td>0.502</td><td>-</td></tr><tr><td>L $\\rightarrow$(Ni) + Ni3Ti</td><td>eutectic</td><td>1302.5</td><td>1298.5</td><td>[4]</td><td>0.166</td><td>0.157</td><td>0.204</td></tr><tr><td>L $\\rightarrow$ Ni3Ti + NiTi</td><td>eutectic</td><td>1119.9</td><td>-</td><td>-</td><td>0.384</td><td>0.250</td><td>0.433</td></tr><tr><td>NiTi + L $\\rightarrow$ NiTi2</td><td>peritectic</td><td>986.4</td><td>-</td><td>-</td><td>0.510</td><td>0.669</td><td>0.667</td></tr><tr><td>L $\\rightarrow$ NiTi2 + (βTi)</td><td>eutectic</td><td>943.2</td><td>-</td><td>-</td><td>0.746</td><td>0.667</td><td>0.894</td></tr><tr><td>(βTi) $\\rightarrow$ NiTi2 + (αTi)</td><td>eutectoid</td><td>767.6</td><td>760.6</td><td>[4]</td><td>0.947</td><td>0.667</td><td>0.998</td></tr></table>"
 ]
}

File: supplementary/e6_extraction_reader/results/opus__rep1/degraded_raster/syn-NiTi-04Tok-v0__phases.json
{
 "doc_id": "syn-NiTi-04Tok-v0",
 "table": "phases",
 "rendering": "degraded_raster",
 "edit": "opus__rep1",
 "replies": [
  "<table border=\"1\"><tr><td></td><td colspan=\"3\">Structure</td><td colspan=\"2\">Stability range / ℃</td><td colspan=\"2\">Homogeneity range</td></tr><tr><td>Phase</td><td>Pearson</td><td>Strukturb.</td><td>Prototype</td><td>from</td><td>to</td><td>at.%Ti</td><td>atT / ℃</td></tr><tr><td>(Ni)</td><td>cF4</td><td>A1</td><td>Cu</td><td>&lt;27</td><td>1455.1</td><td>0.0-15.6</td><td>1297</td></tr><tr><td>Ni3Ti</td><td>hP16</td><td>D024</td><td>Ni3Ti</td><td>&lt;27</td><td>1376.2</td><td>20.4-25.0</td><td>1267</td></tr><tr><td>NiTi</td><td>cP2</td><td>B2</td><td>CsCl</td><td>&lt;27</td><td>1311.8</td><td>43.3-50.9</td><td>1117</td></tr></table>",
  "<table border=\"1\"><tr><td></td><td colspan=\"3\">Structure</td><td colspan=\"2\">Stability range / ℃</td><td colspan=\"2\">Homogeneity range</td></tr><tr><td>Phase</td><td>Pearson</td><td>Strukturb.</td><td>Prototype</td><td>from</td><td>to</td><td>at.% Ti</td><td>at T / ℃</td></tr><tr><td>NiTi2</td><td>-</td><td>-</td><td>-</td><td>&lt;27</td><td>986.4</td><td>66.7</td><td>227</td></tr><tr><td>(βTi)</td><td>cl2</td><td>A2</td><td>W</td><td>767.6</td><td>1667.8</td><td>89.4-100.0</td><td>947</td></tr><tr><td>(αTi)</td><td>hP2</td><td>A3</td><td>Mg</td><td>&lt;27</td><td>881.8</td><td>99.8-100.0</td><td>767</td></tr></table>"
 ]
}

File: supplementary/e6_extraction_reader/results/opus__rep1/degraded_raster/syn-PbSn-17Gie-v0__mixing.json
{
 "doc_id": "syn-PbSn-17Gie-v0",
 "table": "mixing",
 "rendering": "degraded_raster",
 "edit": "opus__rep1",
 "replies": [
  "<table border=\"1\"><tr><td>x(Sn)</td><td>ΔmixH / J mol-1</td><td>ΔmixG / J mol-1</td><td>a(Pb)</td><td>a(Sn)</td><td>ΔH(Pb) / J mol-1</td><td>ΔH(Sn) / J mol-1</td></tr><tr><td>0.100</td><td>490</td><td>-1304</td><td>0.9111</td><td>0.2459</td><td>60</td><td>4353</td></tr><tr><td>0.300</td><td>1115</td><td>-2212</td><td>0.7784</td><td>0.5056</td><td>519</td><td>2503</td></tr><tr><td>0.500</td><td>1294</td><td>-2468</td><td>0.6638</td><td>0.6451</td><td>1377</td><td>1211</td></tr><tr><td>0.700</td><td>1059</td><td>-2267</td><td>0.5112</td><td>0.7641</td><td>2568</td><td>412</td></tr><tr><td>0.900</td><td>442</td><td>-1352</td><td>0.2326</td><td>0.9084</td><td>4030</td><td>43</td></tr></table>"
 ]
}

File: supplementary/e6_extraction_reader/results/opus__rep1/degraded_raster/syn-PbSn-17Gie-v0__phases.json
{
 "doc_id": "syn-PbSn-17Gie-v0",
 "table": "phases",
 "rendering": "degraded_raster",
 "edit": "opus__rep1",
 "replies": [
  "<table border=\"1\"><tr><td></td><td></td><td colspan=\"2\">Structure</td><td colspan=\"2\">Stability range / K</td><td colspan=\"2\">Homogeneity range</td></tr><tr><td>Phase</td><td>Pearson</td><td>Strukturb.</td><td>Prototype</td><td>from</td><td>to</td><td>x(Sn)</td><td>at T / K</td></tr><tr><td>(Pb)</td><td>cF4</td><td>A1</td><td>Cu</td><td>&lt;300a</td><td>600.6</td><td>0.000-0.301</td><td>460</td></tr><tr><td>(Sn)</td><td>tI4</td><td>A5</td><td>β-Sn</td><td>&lt;300a</td><td>505.1</td><td>0.976-1.000</td><td>450</td></tr></table>"
 ]
}

File: supplementary/e6_extraction_reader/results/opus__rep1/degraded_raster/syn-PbZn-98Jan-v0__mixing.json
{
 "doc_id": "syn-PbZn-98Jan-v0",
 "table": "mixing",
 "rendering": "degraded_raster",
 "edit": "opus__rep1",
 "replies": [
  "<table border=\"1\"><tr><td>at.% Zn</td><td>ΔmixH / kJ mol-1</td><td>ΔmixG / kJ mol-1</td><td>a(Pb)</td><td>a(Zn)</td></tr><tr><td>10</td><td>1.99</td><td>-1.57</td><td>0.9201</td><td>0.4114</td></tr><tr><td>20</td><td>3.89</td><td>-2.09</td><td>0.8644</td><td>0.5990</td></tr><tr><td>30</td><td>5.62</td><td>-2.33</td><td>0.8184</td><td>0.7081</td></tr><tr><td>40</td><td>7.05</td><td>-2.39</td><td>0.7763</td><td>0.7821</td></tr><tr><td>50</td><td>8.07</td><td>-2.33</td><td>0.7373</td><td>0.8333</td></tr><tr><td>60</td><td>8.49</td><td>-2.17</td><td>0.7036</td><td>0.8662</td></tr><tr><td>70</td><td>8.12</td><td>-1.94</td><td>0.6750</td><td>0.8860</td></tr><tr><td>80</td><td>6.76</td><td>-1.65</td><td>0.6377</td><td>0.9024</td></tr><tr><td>90</td><td>4.14</td><td>-1.23</td><td>0.5220</td><td>0.9318</td></tr></table>"
 ]
}

File: supplementary/e6_extraction_reader/results/opus__rep1/degraded_raster/syn-PbZn-98Jan-v0__phases.json
{
 "doc_id": "syn-PbZn-98Jan-v0",
 "table": "phases",
 "rendering": "degraded_raster",
 "edit": "opus__rep1",
 "replies": [
  "<table border=\"1\"><tr><td></td><td></td><td colspan=\"2\">Structure</td><td colspan=\"2\">Stability range / ℃</td><td colspan=\"2\">Homogeneity range</td></tr><tr><td>Phase</td><td>Pearson</td><td>Strukturb.</td><td>Prototype</td><td>from</td><td>to</td><td>x(Zn)</td><td>at T / ℃</td></tr><tr><td>(Pb)</td><td>cF4</td><td>A1</td><td>Cu</td><td>&lt;27a</td><td>327.5</td><td>0.000-0.003</td><td>317</td></tr><tr><td>(Zn)</td><td>hP2</td><td>A3</td><td>Mg</td><td>&lt;27a</td><td>420.0</td><td>0.996-1.000</td><td>417</td></tr></table>"
 ]
}

File: supplementary/e6_extraction_reader/results/opus__rep1/degraded_raster/syn-PbZn-98Jan-v0__rk_liquid.json
{
 "doc_id": "syn-PbZn-98Jan-v0",
 "table": "rk_liquid",
 "rendering": "degraded_raster",
 "edit": "opus__rep1",
 "replies": [
  "<table border=\"1\"><tr><td>v</td><td>a /J mol-1</td><td>b /J mol-1K-1</td><td>c /J mol-1K-1</td></tr><tr><td>L0</td><td>32263.4</td><td>-13.10176</td><td>0.0</td></tr><tr><td>L1</td><td>-14909.2</td><td>10.92958</td><td>0.0</td></tr><tr><td>L2</td><td>2829.4</td><td>0.0</td><td>0.0</td></tr></table>"
 ]
}

File: supplementary/e6_extraction_reader/results/opus__rep2/degraded_raster/syn-CrFe-11Xio-v0__mixing.json
{
 "doc_id": "syn-CrFe-11Xio-v0",
 "table": "mixing",
 "rendering": "degraded_raster",
 "edit": "opus__rep2",
 "replies": [
  "<table border=\"1\"><tr><td>at.%Fe</td><td>ΔmixH/Jmol-1</td><td>ΔmixG/Jmol-1</td><td>a(Cr)</td><td>a(Fe)</td><td>ΔH(Cr)/Jmol-1</td><td>ΔH(Fe)/Jmol-1</td></tr><tr><td>10</td><td>-28</td><td>-7321</td><td>0.8931</td><td>0.0553</td><td>-10</td><td>-187</td></tr><tr><td>20</td><td>-37</td><td>-11552</td><td>0.7759</td><td>0.1259</td><td>-34</td><td>-49</td></tr><tr><td>30</td><td>-32</td><td>-14287</td><td>0.6539</td><td>0.2113</td><td>-62</td><td>38</td></tr><tr><td>40</td><td>-18</td><td>-15840</td><td>0.5323</td><td>0.3101</td><td>-86</td><td>83</td></tr><tr><td>50</td><td>0</td><td>-16333</td><td>0.4155</td><td>0.4198</td><td>-96</td><td>96</td></tr><tr><td>60</td><td>18</td><td>-15803</td><td>0.3073</td><td>0.5372</td><td>-83</td><td>86</td></tr><tr><td>70</td><td>32</td><td>-14222</td><td>0.2104</td><td>0.6583</td><td>-38</td><td>62</td></tr><tr><td>80</td><td>37</td><td>-11478</td><td>0.1265</td><td>0.7787</td><td>49</td><td>34</td></tr><tr><td>90</td><td>28</td><td>-7265</td><td>0.0564</td><td>0.8940</td><td>187</td><td>10</td></tr></table>"
 ]
}

File: supplementary/e6_extraction_reader/results/opus__rep2/degraded_raster/syn-CrFe-11Xio-v0__phases.json
{
 "doc_id": "syn-CrFe-11Xio-v0",
 "table": "phases",
 "rendering": "degraded_raster",
 "edit": "opus__rep2",
 "replies": [
  "<table border=\"1\"><tr><td>Phase</td><td>Pearson</td><td>SB</td><td>Prototype</td><td>T min(K)</td><td>T max(K)</td><td>Range(x(Fe))</td><td>T(K)</td></tr><tr><td>(Cr,Fe)</td><td>cl2</td><td>A2</td><td>W</td><td>&lt;300</td><td>2180.0</td><td>0.000-1.000</td><td>1640</td></tr><tr><td>σ</td><td>tP30</td><td>D8b</td><td>σ-CrFe</td><td>790.2</td><td>1085.6</td><td>0.493-0.555</td><td>970</td></tr></table>"
 ]
}

File: supplementary/e6_extraction_reader/results/opus__rep2/degraded_raster/syn-CuMg-16Hal-v0__mixing.json
{
 "doc_id": "syn-CuMg-16Hal-v0",
 "table": "mixing",
 "rendering": "degraded_raster",
 "edit": "opus__rep2",
 "replies": [
  "<table border=\"1\"><tr><td>x(Mg)</td><td>ΔmixH/kJmol-1</td><td>ΔmixG/kJmol-1</td><td>a(Cu)</td><td>a(Mg)</td></tr><tr><td>0.100</td><td>-3.92</td><td>-7.22</td><td>0.8625</td><td>0.0095</td></tr><tr><td>0.300</td><td>-8.45</td><td>-14.37</td><td>0.5010</td><td>0.0944</td></tr><tr><td>0.500</td><td>-9.24</td><td>-15.88</td><td>0.2261</td><td>0.3175</td></tr><tr><td>0.700</td><td>-7.07</td><td>-12.99</td><td>0.0826</td><td>0.6242</td></tr><tr><td>0.900</td><td>-2.74</td><td>-6.04</td><td>0.0184</td><td>0.8934</td></tr></table>"
 ]
}

File: supplementary/e6_extraction_reader/results/opus__rep2/degraded_raster/syn-CuMg-16Hal-v0__phases.json
{
 "doc_id": "syn-CuMg-16Hal-v0",
 "table": "phases",
 "rendering": "degraded_raster",
 "edit": "opus__rep2",
 "replies": [
  "<table border=\"1\"><tr><td>Phase</td><td>Pearson</td><td>SB</td><td>Prototype</td><td>T min(°C)</td><td>T max(°C)</td><td>Range(x(Mg))</td><td>T(°C)</td></tr><tr><td>(Cu)</td><td>cF4</td><td>A1</td><td>Cu</td><td>&lt;27</td><td>1084.6</td><td>0.000-0.069</td><td>727</td></tr><tr><td>Cu2Mg</td><td>cF24</td><td>C15</td><td>MgCu2</td><td>&lt;27</td><td>795.8</td><td>0.320-0.356</td><td>557</td></tr><tr><td>CuMg2</td><td>oF48</td><td>Cb</td><td>Mg2Cu</td><td>&lt;27</td><td>567.9</td><td>0.667</td><td>47</td></tr><tr><td>(Mg)</td><td>hP2</td><td>A3</td><td>Mg</td><td>&lt;27</td><td>649.9</td><td>1.000</td><td>487</td></tr></table>"
 ]
}

File: supplementary/e6_extraction_reader/results/opus__rep2/degraded_raster/syn-CuNi-87Jan-v0__invariants.json
{
 "doc_id": "syn-CuNi-87Jan-v0",
 "table": "invariants",
 "rendering": "degraded_raster",
 "edit": "opus__rep2",
 "replies": [
  "<table border=\"1\"><tr><td rowspan=\"2\">Reaction</td><td rowspan=\"2\">Type</td><td colspan=\"2\">T/K</td><td colspan=\"3\">Compositions (at.%Ni)</td></tr><tr><td>this work</td><td>exp.b</td><td>phase1</td><td>phase2</td><td>phase3</td></tr><tr><td>L $ ^{\\rightarrow} $ (Cu,Ni)</td><td>melting (pure component)a</td><td>1728.2</td><td>1730.2[4]</td><td>100.0</td><td>100.0</td><td>-</td></tr><tr><td>L $ ^{\\rightarrow} $ (Cu,Ni)</td><td>melting (pure component)a</td><td>1357.8</td><td>1359.8[5]</td><td>0.0</td><td>0.0</td><td>-</td></tr></table>"
 ]
}

File: supplementary/e6_extraction_reader/results/opus__rep2/degraded_raster/syn-CuNi-87Jan-v0__mixing.json
{
 "doc_id": "syn-CuNi-87Jan-v0",
 "table": "mixing",
 "rendering": "degraded_raster",
 "edit": "opus__rep2",
 "replies": [
  "<table border=\"1\"><tr><td>at.%Ni</td><td>ΔmixH/kJmol-1</td><td>ΔmixG/kJmol-1</td><td>a(Cu)</td><td>a(Ni)</td></tr><tr><td>10</td><td>0.94</td><td>-3.75</td><td>0.9057</td><td>0.1989</td></tr><tr><td>30</td><td>2.33</td><td>-6.40</td><td>0.7465</td><td>0.4752</td></tr><tr><td>50</td><td>2.94</td><td>-6.95</td><td>0.6114</td><td>0.6465</td></tr><tr><td>70</td><td>2.61</td><td>-6.12</td><td>0.4649</td><td>0.7740</td></tr><tr><td>90</td><td>1.18</td><td>-3.51</td><td>0.2217</td><td>0.9109</td></tr></table>"
 ]
}

File: supplementary/e6_extraction_reader/results/opus__rep2/degraded_raster/syn-CuNi-87Jan-v0__phases.json
{
 "doc_id": "syn-CuNi-87Jan-v0",
 "table": "phases",
 "rendering": "degraded_raster",
 "edit": "opus__rep2",
 "replies": [
  "<table border=\"1\"><tr><td></td><td colspan=\"3\">Structure</td><td colspan=\"2\">Stability range / K</td><td colspan=\"2\">Homogeneity range</td></tr><tr><td>Phase</td><td>Pearson</td><td>Strukturb.</td><td>Prototype</td><td>from</td><td>to</td><td>x(Ni)</td><td>at T / K</td></tr><tr><td>(Cu,Ni)</td><td>cF4</td><td>A1</td><td>Cu</td><td>&lt;300</td><td>1728.2</td><td>0.000-1.000</td><td>430</td></tr></table>"
 ]
}

File: supplementary/e6_extraction_reader/results/opus__rep2/degraded_raster/syn-CuNi-87Jan-v0__rk_liquid.json
{
 "doc_id": "syn-CuNi-87Jan-v0",
 "table": "rk_liquid",
 "rendering": "degraded_raster",
 "edit": "opus__rep2",
 "replies": [
  "<table border=\"1\"><tr><td></td><td colspan=\"3\">Liquid: L(v)=a+b·T+c·T·lnT</td></tr><tr><td>v</td><td>a</td><td>b</td><td>c</td></tr><tr><td>L0</td><td>11760.0</td><td>1.084</td><td>0.0</td></tr><tr><td>L1</td><td>-1671.8</td><td>0.0</td><td>0.0</td></tr></table>"
 ]
}

File: supplementary/e6_extraction_reader/results/opus__rep2/degraded_raster/syn-CuPb-86Hay-LB-v0__invariants.json
{
 "doc_id": "syn-CuPb-86Hay-LB-v0",
 "table": "invariants",
 "rendering": "degraded_raster",
 "edit": "opus__rep2",
 "replies": [
  "<table border=\"1\"><tr><td rowspan=\"2\">Reaction</td><td rowspan=\"2\">Type</td><td colspan=\"3\">T / ℃</td><td colspan=\"3\">Compositions (x(Pb))</td></tr><tr><td>this work</td><td>exp.</td><td>Ref.</td><td>phase 1</td><td>phase 2</td><td>phase 3</td></tr><tr><td>L1 → (Cu) + L2</td><td>monotectic</td><td>956.8</td><td>-</td><td>-</td><td>0.222</td><td>0.007</td><td>0.631</td></tr><tr><td>L → (Cu) + (Pb)</td><td>eutectic</td><td>326.3</td><td>321.3</td><td>[4]</td><td>0.998</td><td>0.000</td><td>1.000</td></tr></table>"
 ]
}

File: supplementary/e6_extraction_reader/results/opus__rep2/degraded_raster/syn-CuPb-86Hay-LB-v0__phases.json
{
 "doc_id": "syn-CuPb-86Hay-LB-v0",
 "table": "phases",
 "rendering": "degraded_raster",
 "edit": "opus__rep2",
 "replies": [
  "<table border=\"1\"><tr><td>Phase</td><td>Pearson</td><td>SB</td><td>Prototype</td><td>T min(K)</td><td>T max(K)</td><td>Range(x(Pb))</td><td>T(K)</td></tr><tr><td>(Cu)</td><td>cF4</td><td>A1</td><td>Cu</td><td>&lt;300</td><td>1357.8</td><td>0.000-0.490</td><td>600</td></tr><tr><td>HCP_A3</td><td>hP2</td><td>A3</td><td>Mg</td><td>599.4</td><td>600.6</td><td>0.150-0.750</td><td>600</td></tr><tr><td>(Pb)</td><td>cF4</td><td>A1</td><td>Cu</td><td>&lt;300</td><td>600.6</td><td>0.500-1.000</td><td>600</td></tr></table>"
 ]
}

File: supplementary/e6_extraction_reader/results/opus__rep2/degraded_raster/syn-CuZn-08Gie-v0__formation.json
{
 "doc_id": "syn-CuZn-08Gie-v0",
 "table": "formation",
 "rendering": "degraded_raster",
 "edit": "opus__rep2",
 "replies": [
  "<table border=\"1\"><tr><td>Phase</td><td>at.% Zn</td><td>ΔfH(298.15 K)/kJ mol-1</td><td>ΔfS/J mol-1K-1</td><td>Cp(298.15 K)/J mol-1K-1</td></tr><tr><td>β</td><td>49.7</td><td>-9.43</td><td>4.39</td><td>24.92</td></tr><tr><td>δ</td><td>75.0</td><td>-5.76</td><td>5.22</td><td>25.16</td></tr><tr><td>γ</td><td>64.0</td><td>-10.64</td><td>2.56</td><td>25.05</td></tr><tr><td>β</td><td>46.0</td><td>-10.41</td><td>2.74</td><td>24.88</td></tr><tr><td>ε</td><td>83.0</td><td>-4.89</td><td>3.42</td><td>25.24</td></tr></table>"
 ]
}

File: supplementary/e6_extraction_reader/results/opus__rep2/degraded_raster/syn-CuZn-08Gie-v0__invariants.json
{
 "doc_id": "syn-CuZn-08Gie-v0",
 "table": "invariants",
 "rendering": "degraded_raster",
 "edit": "opus__rep2",
 "replies": [
  "<table border=\"1\"><tr><td>Reaction</td><td>Type</td><td>T(°C)</td><td>x(Zn),1</td><td>x(Zn),2</td><td>x(Zn),3</td></tr><tr><td>(Cu) + L → β</td><td>peritectic</td><td>899.4</td><td>0.319</td><td>0.375</td><td>0.354</td></tr><tr><td>β + L → γ</td><td>peritectic</td><td>834.2</td><td>0.558</td><td>0.593</td><td>0.586</td></tr><tr><td>γ + L → δ</td><td>peritectic</td><td>703.1</td><td>0.677</td><td>0.804</td><td>0.718</td></tr><tr><td>δ + L → ε</td><td>peritectic</td><td>600.2</td><td>0.773</td><td>0.883</td><td>0.792</td></tr><tr><td>δ → γ + ε</td><td>eutectoid</td><td>558.8</td><td>0.749</td><td>0.693</td><td>0.777</td></tr><tr><td>β + γ → β&#x27;</td><td>peritectoid</td><td>462.7</td><td>0.491</td><td>0.561</td><td>0.491</td></tr><tr><td>β → (Cu) + β&#x27;</td><td>eutectoid</td><td>460.4</td><td>0.445</td><td>0.387</td><td>0.445</td></tr><tr><td>L → ε + (Zn)</td><td>eutectic</td><td>419.1</td><td>0.980</td><td>0.874</td><td>0.981</td></tr></table>"
 ]
}

File: supplementary/e6_extraction_reader/results/opus__rep2/degraded_raster/syn-CuZn-08Gie-v0__mixing.json
{
 "doc_id": "syn-CuZn-08Gie-v0",
 "table": "mixing",
 "rendering": "degraded_raster",
 "edit": "opus__rep2",
 "replies": [
  "<table border=\"1\"><tr><td></td><td colspan=\"6\">Liquid at 1450 K</td></tr><tr><td>at.% Zn</td><td>ΔmixH / kJ mol-1</td><td>ΔmixG / kJ mol-1</td><td>a(Cu)</td><td>a(Zn)</td><td>ΔH(Cu) / kJ mol-1</td><td>ΔH(Zn) / kJ mol-1</td></tr><tr><td>10</td><td>-2.62</td><td>-6.10</td><td>0.8862</td><td>0.0189</td><td>-0.33</td><td>-23.20</td></tr><tr><td>20</td><td>-4.56</td><td>-9.98</td><td>0.7446</td><td>0.0518</td><td>-1.37</td><td>-17.35</td></tr><tr><td>30</td><td>-5.82</td><td>-12.60</td><td>0.5856</td><td>0.1069</td><td>-3.09</td><td>-12.17</td></tr><tr><td>40</td><td>-6.39</td><td>-14.11</td><td>0.4278</td><td>0.1916</td><td>-5.41</td><td>-7.86</td></tr><tr><td>50</td><td>-6.32</td><td>-14.55</td><td>0.2894</td><td>0.3091</td><td>-8.13</td><td>-4.52</td></tr><tr><td>60</td><td>-5.69</td><td>-13.96</td><td>0.1810</td><td>0.4539</td><td>-10.98</td><td>-2.17</td></tr><tr><td>70</td><td>-4.60</td><td>-12.34</td><td>0.1041</td><td>0.6112</td><td>-13.59</td><td>-0.75</td></tr><tr><td>80</td><td>-3.17</td><td>-9.68</td><td>0.0536</td><td>0.7621</td><td>-15.50</td><td>-0.09</td></tr><tr><td>90</td><td>-1.58</td><td>-5.87</td><td>0.0215</td><td>0.8923</td><td>-16.17</td><td>0.04</td></tr></table>"
 ]
}

File: supplementary/e6_extraction_reader/results/opus__rep2/degraded_raster/syn-MgSi-12Sch-v0__formation.json
{
 "doc_id": "syn-MgSi-12Sch-v0",
 "table": "formation",
 "rendering": "degraded_raster",
 "edit": "opus__rep2",
 "replies": [
  "<table border=\"1\"><tr><td>Phase</td><td>at.% Si</td><td>ΔfH(298.15 K)/kJ mol-1(f.u.)</td><td>ΔfS/J mol-1K-1(f.u.)</td><td>Cp(298.15 K)/J mol-1K-1(f.u.)</td></tr><tr><td>Mg2Si</td><td>33.3</td><td>-63.15±2.0</td><td>-8.12</td><td>68.75</td></tr></table>"
 ]
}

File: supplementary/e6_extraction_reader/results/opus__rep2/degraded_raster/syn-MgSi-12Sch-v0__mixing.json
{
 "doc_id": "syn-MgSi-12Sch-v0",
 "table": "mixing",
 "rendering": "degraded_raster",
 "edit": "opus__rep2",
 "replies": [
  "<table border=\"1\"><tr><td>at.% Si</td><td>ΔmixH/Jmol-1</td><td>ΔmixG/Jmol-1</td><td>a(Mg)</td><td>a(Si)</td></tr><tr><td>10</td><td>-5470</td><td>-8120</td><td>0.8764</td><td>0.0124</td></tr><tr><td>20</td><td>-10175</td><td>-13291</td><td>0.7196</td><td>0.0387</td></tr><tr><td>30</td><td>-13693</td><td>-16738</td><td>0.5493</td><td>0.0874</td></tr><tr><td>40</td><td>-15777</td><td>-18673</td><td>0.3858</td><td>0.1687</td></tr><tr><td>50</td><td>-16334</td><td>-19157</td><td>0.2476</td><td>0.2902</td></tr><tr><td>60</td><td>-15394</td><td>-18218</td><td>0.1453</td><td>0.4489</td></tr><tr><td>70</td><td>-13082</td><td>-15889</td><td>0.0789</td><td>0.6242</td></tr><tr><td>80</td><td>-9590</td><td>-12215</td><td>0.0399</td><td>0.7834</td></tr><tr><td>90</td><td>-5149</td><td>-7204</td><td>0.0175</td><td>0.9043</td></tr></table>"
 ]
}

File: supplementary/e6_extraction_reader/results/opus__rep2/degraded_raster/syn-MgSi-12Sch-v0__phases.json
{
 "doc_id": "syn-MgSi-12Sch-v0",
 "table": "phases",
 "rendering": "degraded_raster",
 "edit": "opus__rep2",
 "replies": [
  "<table border=\"1\"><tr><td>Phase</td><td>Pearson</td><td>SB</td><td>Prototype</td><td>T min(K)</td><td>T max(K)</td><td>Range(x(Si))</td><td>T(K)</td></tr><tr><td>(Mg)</td><td>hP2</td><td>A3</td><td>Mg</td><td>&lt;300a</td><td>923.0</td><td>0.000</td><td>910</td></tr><tr><td>Mg2Si</td><td>cF12</td><td>C1</td><td>CaF2</td><td>&lt;300a</td><td>1350.5b</td><td>0.333</td><td>300</td></tr><tr><td>(Si)</td><td>cF8</td><td>A4</td><td>C(diamond)</td><td>&lt;300a</td><td>1687.0</td><td>1.000</td><td>300</td></tr></table>"
 ]
}

File: supplementary/e6_extraction_reader/results/opus__rep2/degraded_raster/syn-MgSn-04Fri-v0__invariants.json
{
 "doc_id": "syn-MgSn-04Fri-v0",
 "table": "invariants",
 "rendering": "degraded_raster",
 "edit": "opus__rep2",
 "replies": [
  "<table border=\"1\"><tr><td rowspan=\"2\">Reaction</td><td rowspan=\"2\">Type</td><td rowspan=\"2\">T / Kthis work</td><td colspan=\"3\">Compositions (at.% Sn)</td></tr><tr><td>phase 1</td><td>phase 2</td><td>phase 3</td></tr><tr><td>L $ \\rightarrow $ Mg2Sn</td><td>congruent melting $ ^{\\circ} $</td><td>1048.7</td><td>33.3</td><td>33.3</td><td>-</td></tr><tr><td>L $ \\rightarrow $ (Mg) + Mg2Sn</td><td>eutectic</td><td>836.5</td><td>11.0</td><td>3.1</td><td>33.3</td></tr><tr><td>L $ \\rightarrow $ Mg2Sn + (Sn)</td><td>eutectic</td><td>477.1</td><td>91.1</td><td>33.3</td><td>100.0</td></tr></table>"
 ]
}

File: supplementary/e6_extraction_reader/results/opus__rep2/degraded_raster/syn-MgSn-04Fri-v0__mixing.json
{
 "doc_id": "syn-MgSn-04Fri-v0",
 "table": "mixing",
 "rendering": "degraded_raster",
 "edit": "opus__rep2",
 "replies": [
  "<table border=\"1\"><tr><td></td><td></td><td colspan=\"4\">Liquid at 1150 K</td></tr><tr><td>at.% Sn</td><td>ΔmixH / kJ mol-1</td><td>ΔmixG / kJ mol-1</td><td>a(Mg)</td><td>a(Sn)</td><td></td></tr><tr><td>10</td><td>-4.76</td><td>-8.01</td><td>0.8722</td><td>7.866E-4</td><td></td></tr><tr><td>30</td><td>-13.25</td><td>-17.78</td><td>0.3711</td><td>0.0205</td><td></td></tr><tr><td>50</td><td>-12.98</td><td>-18.82</td><td>0.0717</td><td>0.2722</td><td></td></tr><tr><td>70</td><td>-8.36</td><td>-14.13</td><td>0.0213</td><td>0.6296</td><td></td></tr><tr><td>90</td><td>-2.95</td><td>-6.05</td><td>0.0050</td><td>0.8925</td><td></td></tr></table>"
 ]
}

File: supplementary/e6_extraction_reader/results/opus__rep2/degraded_raster/syn-PbSn-17Gie-v0__invariants.json
{
 "doc_id": "syn-PbSn-17Gie-v0",
 "table": "invariants",
 "rendering": "degraded_raster",
 "edit": "opus__rep2",
 "replies": [
  "<table border=\"1\"><tr><td rowspan=\"2\">Reaction</td><td rowspan=\"2\">Type</td><td colspan=\"2\">T / K</td><td colspan=\"3\">Compositions (x(Sn))</td></tr><tr><td>this work</td><td>exp.</td><td>phase 1</td><td>phase 2</td><td>phase 3</td></tr><tr><td>L → (Pb) + (Sn)</td><td>eutectic</td><td>455.8</td><td>464.8[4]</td><td>0.745</td><td>0.306</td><td>0.975</td></tr></table>"
 ]
}

File: supplementary/e6_extraction_reader/results/opus__rep2/degraded_raster/syn-PbSn-17Gie-v0__mixing.json
{
 "doc_id": "syn-PbSn-17Gie-v0",
 "table": "mixing",
 "rendering": "degraded_raster",
 "edit": "opus__rep2",
 "replies": [
  "<table border=\"1\"><tr><td>x(Sn)</td><td>ΔmixH/Jmol-1</td><td>ΔmixG/Jmol-1</td><td>a(Pb)</td><td>a(Sn)</td><td>ΔH(Pb)/Jmol-1</td><td>ΔH(Sn)/Jmol-1</td></tr><tr><td>0.100</td><td>490</td><td>-1304</td><td>0.9111</td><td>0.2459</td><td>60</td><td>4353</td></tr><tr><td>0.300</td><td>1115</td><td>-2212</td><td>0.7784</td><td>0.5056</td><td>519</td><td>2503</td></tr><tr><td>0.500</td><td>1294</td><td>-2468</td><td>0.6638</td><td>0.6451</td><td>1377</td><td>1211</td></tr><tr><td>0.700</td><td>1059</td><td>-2267</td><td>0.5112</td><td>0.7641</td><td>2568</td><td>412</td></tr><tr><td>0.900</td><td>442</td><td>-1352</td><td>0.2326</td><td>0.9084</td><td>4030</td><td>43</td></tr></table>"
 ]
}
